Repository: Gnho-UOU/motorlab

# Motor Lab

EV 구동용 매입형 영구자석 동기전동기(IPMSM)를 "설계 변수 → dq 모델 → 운전 영역(MTPA·약계자) → 효율맵 → 주행 사이클 전비"까지 한 흐름으로 계산하는 해석 도구입니다. 계산은 순수 Python 엔진(NumPy·SciPy)이 맡고, 결과는 공개 실측(ORNL의 2004 Toyota Prius 구동모터)과 FEA(xfemm)로 검증한 뒤 3D 웹 화면에 보여 줍니다. 모든 상수와 재료값에는 출처와 단위를 달고, 맞지 않는 결과도 원인 탐색 과정과 함께 숨기지 않고 기록합니다.

## 진행 현황 (갱신: 2026-11-23)

| 단계 | 내용 | 상태 |
| --- | --- | --- |
| P1 엔진 코어 M1·M2 | dq 모델, MTPA, 약계자, 토크-속도 곡선 | 완료 (해석해 테스트 통과) |
| P2 M3 손실·효율맵 | 동손, 철손, 기계손, 효율맵 40×60 1.5초 | 완료 |
| P3 FEA 연동·검증 | xfemm 전체 모터 모델, dq 자속 맵, ORNL 실측 비교 | 완료, **G1 관문은 미달** (고속 효율 +10%p) |
| P4 M4 전비·화면 | WLTP·UDDS·HWFET 전비, FastAPI, React 3D 스튜디오, Electron 셸 | 구현 (화면은 사용자 검토 중, 설치 파일 미검증) |
| P5 M5 자석 소재·감자 | 제조사 데이터시트 곡선, 온도별 무릎점, 소재별 토크·전비, FEA 감자 확인 | 완료 |
| 예제 모터 비교 | 연구실 예제 IPMSM을 xfemm으로 풀어 JMAG와 비교 | 역기전력·토크·전압·THD 1.1% 이내 일치(리플 4%), 철손 −24%(효율 +0.13%p, 메시·점 밀도와 무관 확인), 코깅 +40%는 강판 투자율로 +18%까지 설명, 나머지 미확인 |
| P5 M6 최적화 | GP 대리모델 + NSGA-II, 예제 모터 자석 5변수, FEA 73개 설계 | 완료 (기준 설계가 이미 전선 근처, 자석 −16%에 토크 −3.7%) |
| P5 M7 열 모델 | 권선·철심 2노드 열회로, 동손 온도 되먹임, ORNL 열관리 시험(연속 4점, 첨두 5곡선)으로 보정·검증 | 완료 (연속 ±5 K, 첨두 곡선 RMS 2.6 K 이하 뺀-하나 검증, 자석 노드 없음) |
| P6 정리·보완 | 검증 보고서 최종본, 면담 준비 | 예정 |

**핵심 결과**
- ORNL Prius 잠금 토크 FEA/측정 0.94~1.00, 무부하 공극 자속밀도 일치. 모터 효율은 물리 모델이 주요 영역에서 +3.7%p, 4000 rpm 이상에서 약 +10%p 높다(G1 미달, 원인 탐색 중).
- WLTP 전비 약 10 km/kWh(모터 입력 기준, 순수 전기 구동 환산). 자석 소재(N45SH, N38UH)를 바꿔도 WLTP는 ±0.6% 이내이고, 핵심은 고온 감자 여유다(N45SH 150 °C는 최대 토크 전류에서 무릎점을 넘는다).
- 연구실 예제 모터(8극 48슬롯)를 JMAG 결과와 비교하면 상 역기전력 첨두 −0.4 %·실효 −1.1 %, 역기전력 THD 15.26 % 대 15.10 %, 평균 토크 +0.4 %, 토크 리플 8.53 % 대 8.22 %, 단자 전압 0.0 %, 철손 571 W 대 751 W(−24 %, 메시·점 밀도를 바꿔도 559~571 W), 효율 96.38 % 대 96.25 %다. 코깅 토크는 JMAG보다 40~50% 크지만 강판 저자계 투자율을 물리적 상한으로 키우면 +18%로 줄어든다(남는 차이 원인 미확정). (적층률 97%가 FEA에 전달되지 않던 버그를 고친 뒤 다시 계산한 값이다.)
- 열 모델(M7): 사이클에서 권선은 경계 온도보다 최고 9~15 K 올라가고, 동손 온도 되먹임으로 전비가 WLTP −0.4~+0.5%, UDDS −1.1~+1.3% 변한다(경계 60~115 °C 시나리오). ORNL 연속 시험 권선 온도 ±5 K, 첨두 곡선 뺀-하나-검증 RMS 2.6 K 이하.
- 설계 최적화(M6): 예제 모터의 자석 치수 5개를 FEA 73개 설계로 탐색한 파레토(![](docs/figures/pareto_example_motor.png) 참고). 원 설계가 이미 전선 근처이고, 자석 −16%에 토크 −3.7%, −28%에 −8.7%, +46%에 +4.6%(제약: 전압 433 V, 150 °C 감자 여유 ≥ 0.05).
- Prius 강판 곡선·적층률 불확실성(±4%)으로는 G1의 고속 필요 전류 불일치(약 28%)가 설명되지 않는다.
- 역추론으로 확인한 것: (1) 예제 모터 철손 −24%의 부족분(150~190 W)은 50 Hz 1.5 T 이상 손실이 카탈로그 W15/50의 12~15%인 크기와 같다(그럴듯하나 35JN230 실제 값은 못 구함). (2) G1 고속 불일치를 직렬 누설 인덕턴스로 설명하려면 중앙값 1.4 mH가 필요해(Ld 1.92 mH) 엔드턴 누설 가설은 지지되지 않는다. (3) 페라이트 Y30H-1의 사양 범위가 F33 최소값을 포함해 F33 판정(Prius 형상 비가역 감자)이 유지된다.
- 페라이트(Goudsmit F33의 제조사 추정 곡선)는 Prius 형상에서 최대 토크 전류에 비가역 감자된다(NdFeB용 형상이라 자석 두께 부족).

**알려진 한계** (자세한 내용은 `docs/validation_report.md`): 고속 필요 전류와 효율 미해결, 3D 효과·엔드턴 누설 없음(2D), 자석 온도는 상수(열 모델 M7 전), 페라이트 감자 판정 불가(자료 미확보), 데모 배포·설치 파일 미검증.

## 검증 한눈에 보기
(a) 잠금 토크와 (b) 공극 자속밀도는 FEA가 ORNL 실측과 맞고, (c) 효율과 (d) 필요 전류는 저속에서는 맞지만 고속에서 물리 모델이 실측과 **맞지 않는다**(G1 미달). 교정에 쓴 값은 자석 Br 1.06 T 하나이다. 그림은 `python notebooks/11_validation_figures.py`로 다시 만든다. 한계와 원인 탐색은 `docs/validation_report.md`, 컨택용 2쪽 요약은 [docs/summary.pdf](docs/summary.pdf)(원본 `docs/summary.html`).

테스트: `.venv/bin/python -m pytest` → 189개 통과(엔진 코어, 손실, 전비, API, 파형, 자석 M5, 강판 철손, 예제 모터, 설계 최적화 M6, 열 모델 M7).

- 기획서: `docs/PLAN.pdf`
- 엔진 설계서: `docs/ENGINE_SPEC.md`
- 수식 유도: `docs/derivations.md`

# data/materials: 자석·강판 물성 (M5)

모든 숫자는 제조사 공개 자료에서 왔고 값마다 출처가 있다. 찾지 못한 값은 `null`이며 계산은 그 값을 쓰지 않고 "판정 불가"로 멈춘다(CLAUDE.md: 출처 없는 숫자 금지).

| 파일 | 내용 | 출처 |
| --- | --- | --- |
| `magnets.json` | 자석 등급별 Br·HcB·HcJ·(BH)max·온도계수·최고 사용 온도 등. N45SH, N38UH(소결 NdFeB), Y30H-1·F33(소결 페라이트) | Arnold Magnetic Technologies N45SH 데이터시트 Rev. 210607, Arnold Neo Catalog Rev. 210607(2쪽 표, 41쪽 N38UH), Eclipse Magnetics 페라이트 데이터시트, Arnold TN 0205, Goudsmit Magnetics 페라이트 등급표 2025-08-22(F33) |
| `magnet_demag_curves.csv` | N45SH·N38UH의 J-H 감자 곡선(온도 −40~180 °C 8개)과 F33(−40, 20, 225 °C 3개, **제조사 추정 곡선**) | 위 데이터시트의 벡터 그림을 `digitize_arnold_demag.py`, `digitize_goudsmit_demag.py`로 읽음 |
| `digitize_arnold_demag.py` | 곡선 읽기 스크립트. 20 °C Br과 HcJ가 표 값과 같은지 스스로 검사 | |
| `digitize_goudsmit_demag.py` | 페라이트 F33 곡선 읽기(Goudsmit 등급표 6쪽). 20 °C Br·HcJ가 표 값과 같은지, 세 온도 곡선이 온도계수와 맞는지 스스로 검사 | |
| `steel_35JN230.json` | JFE 35JN230 강판(0.35 mm) 대표값·보증값 | JFE ELECTRICAL STEEL SHEETS 카탈로그 f1e-001 14쪽, 18쪽 |

## 곡선을 다시 만들려면
PDF 두 개(N45SH 데이터시트 1쪽, Neo 카탈로그 41쪽)를 받아 `python data/materials/digitize_arnold_demag.py N45SH.pdf 0 N45SH Neo_catalog.pdf 40 N38UH` (PyMuPDF 필요, 엔진 의존성이 아니다). 표준 출력의 본문을 `magnet_demag_curves.csv`의 머리글 주석 뒤에 붙인다.

## 알아 둘 점
- 데이터시트 곡선은 **공칭 Br과 최소 HcJ**를 보여 준다. 그래서 곡선으로 한 감자 검토는 실제 자석이 최소 보증값에 가까운 경우를 본다.
- 페라이트 Y30H-1은 HcJ 온도계수와 곡선을 찾지 못했다(TDK 사이트는 자동 접근이 403). 대신 Goudsmit F33(같은 계열의 다른 제조사 등급)의 값과 **제조사가 추정한** 곡선으로 감자를 본다. Y30H-1 자체의 판정은 하지 않는다.
- 강판 35JN230의 철손 계수(`engine/steel.py`)는 이 JSON의 카탈로그 값에서 유도한다(고전 와전류 + 히스테리시스, 60 Hz 대표값 1% 안에서 예측). 50·60 Hz 값뿐이라 수백 Hz 이상은 외삽이다.
- 강판 35JN230은 JFE 공개 카탈로그 값이고 Prius FEA 모델의 강판(pyleecan M400-50A, 손실표 출처 미확인)과 다르다. Prius 강판 교체는 하지 않았다.
- 이 폴더의 숫자는 모두 제조사 공개 자료에서 구했다.

File: data/materials/steel_35JN230.json
{
 "__source__": "JFE Steel 무방향성 전자강판 35JN230 (JN CORE). 출처: JFE ELECTRICAL STEEL SHEETS 카탈로그 f1e-001 (https://www.jfe-steel.co.jp/en/products/electrical/catalog/f1e-001.pdf), 18쪽 'Typical Electrical and Magnetic Properties'와 14쪽 보증값 표. 대표값은 보증값이 아니라고 카탈로그가 밝힌다.",
 "grade": "35JN230",
 "thickness_mm": 0.35,
 "assumed_density_kg_dm3": 7.60,
 "resistivity_uOhm_cm": 55,
 "typical": {
  "core_loss_W_per_kg": {"W10_50": 0.89, "W15_50": 2.10, "W10_60": 1.10, "W15_60": 2.60},
  "flux_density_T": {"B10": 1.47, "B25": 1.57, "B50": 1.66, "B100": 1.78},
  "note": "B10/B25/B50/B100은 자화력 1000/2500/5000/10000 A/m에서의 자속밀도(B50은 카탈로그가 5000 A/m로 정의). W15/50은 50 Hz 1.5 T 철손."
 },
 "guaranteed": {
  "core_loss_max_W_per_kg": {"W10_50": 0.95, "W15_50": 2.30, "W10_60": 1.20, "W15_60": 2.90},
  "B50_min_T": 1.62,
  "note": "14쪽 보증값 표. 측정법 JIS C 2550-1 (2011)."
 },
 "usage_note": "Prius FEA 모델의 강판은 pyleecan M400-50A(0.5 mm)이고 손실표 출처가 미확인이며, ORNL은 Prius 강판 두께를 0.33 mm로 적었다. 이 35JN230은 Prius 강판이 아니다. 값은 JFE 공개 카탈로그의 것이다."
}
